Repository: Star-Mo2/SRTP

File: 材料曲线/00-总览与使用指南.md
# 材料退化曲线数据 —— 总览

## 文件夹内容

| 文件 | 内容 |
|------|------|
| `01-木材.md` | 木质设施户外耐候退化数据（松木、橡木等） |
| `02-金属碳钢.md` | 碳钢大气腐蚀数据（ISO 9223 分级 + 实测） |
| `03-塑料HDPE.md` | HDPE/塑料紫外老化与户外寿命数据 |

## 数据用途

这些数据用于校准贝叶斯网络第一层叶子节点 → 第二层 `exposure` 因子的 CPT 评分函数。

当前 engine.py 的评分函数是定性拍板（`mat_map={0:1.0, 1:0.0, 2:0.5}`），可以用以下数据替换为有文献支撑的退化速率。

## 三类材质的退化速率速查

| 材质 | 年均退化速率 | 暴晒+潮湿加速 | 数据来源 |
|------|-------------|-------------|---------|
| 木质（松木） | 0.025–0.06 mm/年 (垂直) | 水平暴露可达 0.10–0.12 mm/年 | USDA FPL |
| 金属（碳钢） | 25–50 μm/年 (C3城市) | 沿海C5可达 80–200 μm/年 | ISO 9223 |
| 塑料（HDPE, 未稳定化） | 脆化出现 60–90 天 | 加炭黑可延至 10+ 年 | 多篇文献 |

## 关键交互效应

- **水 + 紫外**：对木材是倍增效应（湿润后再 UV 照射，粗糙度变化从 +18% 跳到 +193%）
- **水 + 氧**：对金属是基本腐蚀条件（湿度 > 60% 时腐蚀速率急剧升高）
- **UV + 热**：对塑料是协同降解（光氧化 + 热氧化同时进行）

## 论文引用建议

在论文中可表述为：
> "基于 ISO 9223 大气腐蚀性分级标准和 USDA 林产品实验室的木材自然风化侵蚀研究，以及 HDPE 户外老化文献数据，本研究建立了材质-环境退化速率对照表（表 X），为贝叶斯网络 exposure 因子的条件概率表提供经验参数支撑。"

## 后续工作

- 如需更精确的厦门本地数据，可查阅中国国家材料环境腐蚀平台（NCPC）厦门试验站的暴露数据
- 如需材料疲劳/结构强度的退化曲线（而非仅表面退化），需补充机械性能测试文献
- 当前数据偏向"表面退化"，实际设施功能失效可能发生在表面退化达到一定阈值时（如木质长椅表面出现裂纹、金属生锈穿孔等）

File: 材料曲线/01-木材.md
# 01 — 木材户外耐候退化数据

---

## 一、核心文献

| 文献 | 来源 | 关键数据 |
|------|------|---------|
| 彭辉等 (2025)，红松人工老化研究 | 《林业科学》61卷7期 | 粗糙度变化：干老化 +18%，湿老化 +193% |
| Williams, Knaebe et al. (2001) | USDA FPL, *Wood & Fiber Science* 33(1) | 多种木材自然风化侵蚀速率（mm/年） |
| Sell & Feist (1986) | USDA FPL | 木材密度与侵蚀速率的反比关系 |
| Niklewski et al. (2022) | *Wood Material Science & Engineering* | 风化后表面亲水性增强，湿润时间延长 |
| Kúdela et al. (2024) | *Polymers* 16(9):1191 | 云杉加速老化 600h：干/湿模式颜色演变差异 |

---

## 二、表面侵蚀速率（核心数据）

### 2.1 北美松木类（USDA 长期户外暴露，垂直 90° 朝南）

| 树种 | 早材侵蚀 (μm/年) | 晚材侵蚀 (μm/年) | 平均 (mm/年) |
|------|-----------------|-----------------|-------------|
| Loblolly pine | 32–34 | 18–20 | ~0.025 |
| Southern pine | 46–62 | 16–20 | ~0.035 |
| Ponderosa pine | ~40 | ~33 | ~0.037 |
| Lodgepole pine | ~40 | ~33 | ~0.037 |
| Douglas-fir | 37–42 | 10–20 | ~0.028 |
| Western redcedar | 96–131 | 26–35 | ~0.07–0.08 |

### 2.2 红橡木（不同暴露角度）

| 暴露角度 | 早材 (μm/年) | 晚材 (μm/年) |
|---------|-------------|-------------|
| 90°（垂直） | 35 | 30 |
| 45° | 67 | 80 |
| 0°（水平） | 114 | 105 |

**结论：45° 暴露侵蚀速率约为垂直的 2 倍，水平暴露约为垂直的 3 倍。**

### 2.3 长期平均值

| 木材类型 | 典型侵蚀速率 |
|---------|-------------|
| 多数软木（松木类） | ~6 mm/百年 = **0.06 mm/年** |
| 多数硬木（橡木类） | ~3 mm/百年 = **0.03 mm/年** |
| 松木早材（水平暴露，恶劣条件） | 可达 **0.12 mm/年** |
| 橡木晚材（垂直暴露，温和条件） | 低至 **0.027 mm/年** |

---

## 三、水的倍增效应（关键）

### 3.1 加速老化中的粗糙度变化（红松，720h）

| 条件 | 粗糙度增幅 |
|------|----------|
| 30°C + UVA340，无雨 | +18.32% |
| 60°C + UVA340，无雨 | +43.33% |
| 60°C + UVA340，**+ 淋雨** | **+193.36%** |

→ 水分使退化加速约 **4.5–10 倍**。

### 3.2 水分作用机制

1. 细胞壁反复湿胀干缩 → 微裂纹产生
2. 雨水淋洗带走光降解产物 → 暴露新鲜表面继续降解
3. 湿润表面延长了紫外线作用的有效时间
4. 加速老化中初始含水率 25% 的试件加速系数：**5.1–11.4** 倍

---

## 四、化学退化机制

### 4.1 木质素降解（太阳光 UV 的主要靶标）

- 木质素最先且最快被光降解（强烈吸收 280–400nm UV）
- 无雨：降解呈深度梯度（由表及里）
- 有雨：从外表面和细胞腔两侧同时进行
- 日本山毛榉 24h 加速老化不同组织的木质素降解率：
  - 导管分子：**73.3%**
  - 轴向薄壁细胞：**57.2%**
  - 木纤维：**45.3%**

### 4.2 羰基生成

- 羰基含量与总色差 ΔE* 呈正相关
- 干模式：羰基堆积（氧化产物）
- 湿模式：羰基被淋洗流失，颜色演化路径完全不同于干模式

---

## 五、对贝叶斯模型的建议参数

### 推荐的退化速率映射（用于 engine.py 的 exposure CPT 评分）

```python
# 基于 USDA FPL 自然风化 + 中国红松加速老化文献
WOOD_DEGRAD_RATE = {
    # (sun_shade, water_log) → 年退化速率 (mm/年)
    # 基准：松木垂直暴露 0.04 mm/年
    ("暴晒", "低"): 0.04,   # 基准：UV辐射主导
    ("暴晒", "中"): 0.07,   # ~1.75× 加速（水协同）
    ("暴晒", "高"): 0.12,   # ~3× 加速（水+UV 强协同）
    ("有遮", "低"): 0.015,  # ~0.37×（无UV → 主要靠湿度循环）
    ("有遮", "中"): 0.03,   # ~0.75×
    ("有遮", "高"): 0.06,   # ~1.5×（水主导，无UV加成）
}
```

### 退化速率 → exposure CPT 评分映射

当前 `_score_cpt` 使用 0–8 分值。建议将退化速率映射到该分值：

```python
rate = WOOD_DEGRAD_RATE[(sun_shade, water_log)]
if rate < 0.02:    score = 0–1  # 低暴露
elif rate < 0.05:  score = 2–3  # 中暴露
elif rate < 0.08:  score = 4–6  # 中高暴露
else:              score = 7–8  # 高暴露
```

---

## 六、延伸检索关键词

如果你想把数据搜得更全，这些关键词可以提高命中率：

**中文（知网）**：
- `木材 自然老化 户外暴露 侵蚀速率`
- `木材 耐候性 紫外老化 力学性能 退化`
- `红松/杉木/樟子松 风化 表面粗糙度`
- `户外木质设施 使用寿命 影响因素`

**英文（Google Scholar）**：
- `wood natural weathering erosion rate USDA`
- `wood photodegradation UV lignin moisture synergy`
- `outdoor wood furniture durability service life`
- `wood surface deterioration weathering rain cycle`

**搜索策略建议**：
- 优先搜 **USDA Forest Products Laboratory** 的论文（数据质量最高、免费公开）
- 中文文献优先搜《林业科学》《木材工业》《北京林业大学学报》（中文核心）
- 时间上不追求"最新"——风化数据是经典研究，1970s–2000 年的数据同样有效，且被广泛引用

File: 材料曲线/02-金属碳钢.md
# 02 — 金属（碳钢）大气腐蚀数据

---

## 一、核心标准与文献

| 来源 | 内容 |
|------|------|
| **ISO 9223:2012** | 大气腐蚀性分级标准（C1–C5），基于第一年碳钢腐蚀速率 |
| **ISO 9224** | 长期腐蚀速率指导值 |
| **ISO 12944-2** | 钢结构防护涂装 — 腐蚀环境分类 |
| Hou & Liang (1999) | 碳钢大气暴露 16 年数据，*Corrosion Science* 41(9) |
| 中国材料环境腐蚀平台 (NCPC) | 全国腐蚀试验站长期暴露数据（含厦门站） |

---

## 二、ISO 9223 大气腐蚀性分级（碳钢基准）

| 等级 | 描述 | 第一年质量损失 (g/m²) | 第一年厚度损失 (μm) | 长期腐蚀速率 (μm/年) |
|:---:|------|:-------------------:|:------------------:|:-------------------:|
| **C1** | 极低（清洁室内） | ≤10 | ≤1.3 | ≤0.1 |
| **C2** | 低（乡村） | 10–200 | 1.3–25 | 0.1–1.5 |
| **C3** | **中（城市）** | **200–400** | **25–50** | **1.5–6** |
| **C4** | 高（工业/沿海） | 400–650 | 50–80 | 6–20 |
| **C5** | 极高（重工业/近海） | 650–1500 | 80–200 | 20–90 |
| **CX** | 极端（离岸/盐雾） | 1500–5500 | 200–700 | 90–250 |

> **深田社区（厦门城市环境）应归为 C3–C4**（城市 + 沿海中等盐度）

---

## 三、典型城市的实测碳钢腐蚀数据

### 3.1 欧洲城市（C3 环境）

| 城市 | 腐蚀速率 (g/m²·年) | 对应 ISO 等级 |
|------|:-----------------:|:-----------:|
| 布拉格（捷克） | 56 | C2–C3 |
| 柏林 A103（德国） | 159 | C3 |
| 柏林 BAM（德国） | 56 | C2–C3 |
| 雅典（希腊） | 77 | C3 |
| 里斯本 Lumiar（葡萄牙） | 147 | C3 |
| 巴塞罗那（西班牙） | 53 | C2–C3 |
| 林茨（奥地利，工业城市） | 106 | C3 |

### 3.2 中国城市（NCPC 数据 / 文献）

| 城市/环境 | 碳钢腐蚀速率 (μm/年) | 等级 |
|---------|:-------------------:|:---:|
| 北京（城市） | 25–35 | C3 |
| 重庆（城市+潮湿） | 35–50 | C3 |
| 万宁（海南沿海） | 80–120 | C4–C5 |
| 青岛（沿海） | 60–90 | C4 |
| 沈阳（工业城市） | 40–55 | C3–C4 |
| **厦门**（沿海城市） | **预估 50–80** | **C3–C4** |

> ⚠️ 厦门没有公开的直接碳钢暴露数据，上表为基于气候相似城市（沿海亚热带）的推断。精确数据需查阅中国材料环境腐蚀平台厦门站的报告。

---

## 四、关键腐蚀规律

### 4.1 腐蚀速率随时间递减

碳钢在大气中首年腐蚀速率最高，之后因锈层覆盖而递减：

| 时间 | 平均速率 (μm/年) | 相对首年 |
|------|:---------------:|:------:|
| 第 1 年 | 40 | 100% |
| 第 2 年 | 28 | 70% |
| 第 3–5 年 | 18 | 45% |
| 第 5–10 年 | 12 | 30% |
| 10 年以上 | 5–8 | ~15% |

**拟合公式（幂函数）**：
```
腐蚀深度 d = A × t^n
```
其中 n ≈ 0.5–0.6（因环境和钢种而异），A 为首年腐蚀深度。

### 4.2 湿度阈值

- 相对湿度 **< 60%**：腐蚀极慢（表面水膜不连续）
- 相对湿度 **60–80%**：腐蚀加速（临界湿度）
- 相对湿度 **> 80%**：腐蚀显著（水膜连续，氧扩散快）
- **厦门年均 RH ≈ 77%** → 常年处于加速区间

### 4.3 SO₂ 和 Cl⁻ 的影响

| 污染物 | 来源 | 对腐蚀速率的影响 |
|--------|------|----------------|
| SO₂ | 工业排放、汽车尾气 | C3 环境主导因子，浓度升高 1 μg/m³ → 腐蚀 +2–5% |
| Cl⁻ | 海洋盐雾 | 距海岸 < 1km 时显著，距海岸 > 10km 时影响渐小 |

---

## 五、实际意义：公共设施的碳钢组件

### 5.1 不防护碳钢的典型寿命

假设 2mm 厚碳钢板（城市环境，C3，首年 40μm → 长期 8μm/年均值）：

| 功能失效模式 | 估计时间 |
|------------|:------:|
| 表面锈斑出现（美观失效） | 3–6 个月 |
| 漆膜鼓泡剥落（涂层失效） | 2–5 年 |
| 截面减薄 10%（结构受损） | ~15 年 |
| 穿孔（厚度完全腐蚀） | ~50–60 年（但结构早已失效） |

**对社区设施而言：美观失效和涂层失效是最先出现的，通常 2–5 年内需要重新涂装。**

### 5.2 有防护涂层的情况

标准户外钢结构防护（ISO 12944-5 推荐）：
- 热浸镀锌 ≥ 85μm → 城市环境可用 20–40 年（无需维护）
- 环氧富锌底漆 + 聚氨酯面漆 → 10–15 年（需重涂）

---

## 六、对贝叶斯模型的推荐参数

### 6.1 材质差异（相对于碳钢基准）

```python
METAL_CORROSION_RATE = {
    # 材质类型 → 相对腐蚀速率（以碳钢 = 1.0 为基准）
    # C3 城市环境基准速率：40 μm/年（首年）
    "碳钢(未涂装)":  1.00,   # 基准
    "碳钢(涂装完好)": 0.05,  # 涂层阻挡 ~95%
    "碳钢(涂装老化)": 0.30,  # 涂层部分失效
    "镀锌钢":        0.08,   # 锌牺牲保护
    "不锈钢304":     0.005,  # 几乎不腐蚀
    "铸铁":          0.85,   # 略优于碳钢（石墨化腐蚀）
}
```

### 6.2 环境加速因子（用于 exposure CPT）

```python
METAL_ENV_FACTOR = {
    # (sun_shade, water_log) → 相对基准的加速因子
    # 基准条件：有遮 + 低积水 → 因子 1.0
    ("暴晒", "低"): 0.8,   # 干燥 → 腐蚀略慢
    ("暴晒", "中"): 1.2,   # UV + 间歇湿润
    ("暴晒", "高"): 1.5,   # UV + 频繁湿润
    ("有遮", "低"): 1.0,   # 基准条件
    ("有遮", "中"): 1.5,   # 潮湿主导（无 UV 干燥）
    ("有遮", "高"): 2.0,   # 长期潮湿 → 腐蚀最快
}
```

> 注意：与木材不同，金属在**有遮+高积水**条件下退化最快（潮湿无阳光干燥），暴晒反而有干燥效应。

---

## 七、延伸检索关键词

**中文（知网）**：
- `碳钢 大气腐蚀 暴露试验`
- `Q235 大气腐蚀 数据`
- `大气腐蚀性 分级 中国`
- `厦门 大气环境 腐蚀性`
- `钢结构 户外 使用寿命 维护周期`

**英文（Google Scholar）**：
- `carbon steel atmospheric corrosion ISO 9223 C3`
- `atmospheric corrosivity classification China`
- `steel outdoor exposure corrosion rate urban coastal`
- `ISO 9224 long-term corrosion rate`

**搜索策略**：
- ISO 9223 是公开标准，其核心数据表在许多论文中都有复现
- 优先搜中国国家材料环境腐蚀平台（NCPC）的年度报告
- 中文数据：知网搜 "大气腐蚀 碳钢 暴露 xx年"（xx = 2,4,8,16 等年数）
- 时间上：ISO 标准本身是最权威的，但各城市的长期暴露数据（1990–2020）更有区域针对性

File: 材料曲线/03-塑料HDPE.md
# 03 — 塑料（HDPE/PP）紫外老化与户外寿命数据

---

## 一、核心文献

| 文献 | 来源 | 关键发现 |
|------|------|---------|
| Lourmpas et al. (2024) | *Science of The Total Environment* | HDPE 35 年海洋暴露：UTS 损失达 60% |
| Kim et al. (2022) | *Polymers* 14(2):357 | 韩国 4 年户外：断裂应变 897%→175% |
| Koriem et al. (2021) | *Alexandria Engineering Journal* | 未稳定化 HDPE 300h → 韧性丧失 98% |
| Stapleton et al. (2023) | MDPI | 盐水+UV 28 天：UTS 降 30% |
| Chowreddy et al. (2026) | *Journal of Polymer Research* | 稳定化 HDPE 10,000h 加速老化无劣化 |

---

## 二、户外寿命关键数据

### 2.1 拉伸强度随时间退化

| 暴露时间 | 拉伸强度损失 | 条件 |
|---------|:----------:|------|
| 28 天 | ~30% | 盐水+UV（最恶劣） |
| 3 个月 | ~8% | 大气暴露 |
| 8 个月 | ~10% | 大气暴露 |
| 4 年 | 断裂应变 -80%（UTS 未显著下降） | 韩国户外 |
| 35 年 | UTS 损失 ~60% | 海洋大气（希腊） |

> ⚠️ 注意：**断裂应变**（韧性）比 **拉伸强度**退化得更快更早。HDPE 制品往往在强度显著下降之前就已变脆开裂。

### 2.2 有无稳定剂的差异（1152h 加速 UV）

| 性能指标 | 原始 HDPE | 未稳定化 UV 后 | 加 2% 炭黑 UV 后 |
|---------|:--------:|:------------:|:--------------:|
| 拉伸强度 (MPa) | 25.3 | 14.6 (−42%) | 22.2 (−4.2%) |
| 断裂伸长率 (%) | 65.4 | 12.5 (−81%) | 39.3 (−29%) |
| 承载能力 (N) | 955 | 638 (−33%) | 992 (+4%) |
| 杨氏模量 (MPa) | 689 | 645 (−6%) | 951 (+38%) |
| 硬度 (Shore D) | 61 | 66 (+8%) | 62 (+1.6%) |

→ **炭黑是 HDPE 最简单有效的 UV 稳定剂，2% 添加量即可阻止大部分退化。**

### 2.3 自然暴露 → 脆弱化的时间线

| HDPE 类型 | 显著脆化时间 | 说明 |
|----------|:----------:|------|
| 完全无稳定剂 | **60–90 天** | 佛罗里达户外暴露 |
| 无稳定剂（温和气候） | **300h 加速 UV** | 韧性丧失 98% |
| HDPE + HALS/UVA | 900–1300h 加速 UV | 10–14× 优于无稳定剂 |
| HDPE + 2% 炭黑 | **10 年以上** | 户外家具标准配方 |
| 商业级户外 HDPE 制品 | **5–15 年** | 取决于稳定剂配方和气候 |

---

## 三、UV 剂量-损伤关系

### 3.1 韩国 4 年研究的关键发现

- 总 UV 剂量 (315–400nm)：**1,020 MJ/m²**（4 年累计）
- 断裂应变从 897% → 175%（保留率 ~20%）
- **UV 剂量仅 355 MJ/m² 即导致断裂应变减半**
- 拉伸模量和屈服强度：**无显著变化**（退化局限于表面 100–400μm）

### 3.2 加速老化 → 自然老化的换算

| 加速条件 | ≈ 自然暴露 |
|---------|:---------:|
| 1.5 个月加速 UV | 6 个月大气暴露 |
| 240.5 小时 QUV | 337.5 天自然 |
| 3–4 个月加速 UV | 3–4 年海面暴露 |

---

## 四、降解机制

### 4.1 Norrish I/II 光化学反应链

```
UV 光子吸收 → C–H / C–C 键断裂 → 自由基生成
→ 与 O₂ 反应 → 过氧自由基
→ 夺氢 → 氢过氧化物 (ROOH)
→ 光解/热解 → 烷氧自由基 + 羟基自由基
→ 链式反应 → 羰基 (C=O) + 乙烯基 (C=C) 积累
```

### 4.2 表面脆化层

- 厚度：**100–400 μm**
- 此层内分子链断裂、交联密度增加 → 脆性
- 内部材料可能仍然完好（"皮脆心嫩"）
- 表面微裂纹从脆化层起始，在应力下向内部扩展

### 4.3 环境协同因素

| 因素 | 效应 |
|------|------|
| 高温（>40°C） | 加速自由基反应，热氧化与光氧化叠加 |
| 水分 | 缓慢水解（HDPE 耐水性好，影响相对小） |
| 机械应力 | 应力开裂加速（环境应力开裂 ESC） |
| 污染物 | 酸雨/臭氧攻击表面 |

---

## 五、PP（聚丙烯）对比

很多社区户外设施用 PP 而非 HDPE（如注塑座椅板条）：

| 特性 | HDPE | PP |
|------|------|-----|
| UV 稳定性（无稳定剂） | 差 | **极差** |
| 户外寿命（无稳定剂） | 60–90 天脆化 | **30–60 天脆化** |
| UV 稳定性（+ 炭黑/HALS） | 好 | 良好 |
| 低温脆性 | 好 (–100°C) | 差 (0°C 以下变脆) |

> **PP 比 HDPE 更容易 UV 降解，且低温韧性差，在户外设施中通常需要更重的稳定剂配方。**

---

## 六、对贝叶斯模型的推荐参数

### 6.1 材质基准退化速率

```python
PLASTIC_DEGRAD_RATE = {
    # 材质类型 → 年退化速率（以"有效寿命消耗比例"表示）
    # 基准：商业级户外 HDPE（含 UV 稳定剂）在温和条件下 ~12 年寿命
    # → 年消耗率 = 1/12 ≈ 0.083

    "HDPE(含UV稳定剂)": 0.08,   # ~12 年寿命，基准
    "HDPE(无稳定剂)":   0.50,   # ~2 年寿命
    "HDPE(含炭黑)":     0.05,   # ~20 年寿命
    "PP(含UV稳定剂)":   0.12,   # ~8 年寿命
    "PP(无稳定剂)":     0.80,   # ~1.25 年寿命
    "PVC(硬质户外)":    0.06,   # ~16 年寿命
}
```

### 6.2 环境加速因子

```python
PLASTIC_ENV_FACTOR = {
    # (sun_shade, water_log) → 相对基准的加速因子
    # 塑料退化主要由 UV 驱动，水分影响相对较小

    ("暴晒", "低"): 1.5,   # UV 主导 + 干燥 = 热氧化叠加光氧化
    ("暴晒", "中"): 1.3,   # UV 主导 + 间歇湿 → 水分带走碎片
    ("暴晒", "高"): 1.2,   # UV 主导 + 水冷 → 表面温度降低，略减缓
    ("有遮", "低"): 0.3,   # 无 UV → 仅热氧化，退化极慢
    ("有遮", "中"): 0.35,  # 无 UV + 潮湿
    ("有遮", "高"): 0.4,   # 无 UV + 长期潮湿（可能促进水解）
}
```

> 与木材和金属不同：**塑料最怕暴晒**，遮阴对塑料是保护。暴晒+低积水（干燥+热）反而最差（热氧化叠加），暴晒+高积水因水冷降低表面温度而略有缓和。

---

## 七、三元材质的退化模式对比（重要）

| 环境条件 | 木材 | 碳钢 | HDPE |
|---------|:---:|:---:|:---:|
| 暴晒 + 干燥 | 🟡 中等 | 🟢 较慢 | 🔴 最快（UV+热） |
| 暴晒 + 潮湿 | 🔴 最快（UV+水协同） | 🟡 中等 | 🟡 中等 |
| 有遮 + 干燥 | 🟢 最慢 | 🟢 较慢 | 🟢 最慢 |
| 有遮 + 潮湿 | 🟡 中等（水主导） | 🔴 最快（长期湿） | 🟢 较慢 |

这张表可以直接用在论文里，论证为什么需要材质-点位匹配的轮换策略。

---

## 八、延伸检索关键词

**中文（知网）**：
- `HDPE 紫外老化 力学性能 户外`
- `聚乙烯 耐候性 寿命预测`
- `塑料 户外暴露 自然老化 力学性能`
- `聚丙烯 老化 脆化 户外`
- `户外塑料制品 使用寿命 碳黑`

**英文（Google Scholar）**：
- `HDPE UV degradation outdoor service life`
- `polyethylene weathering carbon black stabilizer`
- `plastic outdoor furniture durability UV exposure`
- `HDPE natural weathering tensile strength retention`
- `polyolefin photodegradation review`

**搜索策略**：
- 优先搜带"review"的综述文章（一次性覆盖大量数据）
- 中文数据：知网搜"塑料老化" + "自然暴露"（非"加速老化"）
- 行业数据：户外家具/游乐设施制造商的材料白皮书（如 Kompan、Landscape Structures 等）
- 时间上：2015 年后的较好（稳定剂配方在更新），但 1990s–2000s 的经典光氧化机制研究仍然有效
